Repository: Olorunnisola01/rosenthal-meltpool

# rosenthal-meltpool

A plain Python implementation of the Rosenthal moving point-heat-source solution,
used to predict single-track melt-pool width, depth, and length for laser powder
bed fusion (L-PBF) process parameters — together with a validated finite-source
correction (Goldak double-ellipsoidal source) and a physics-informed GP surrogate
that fixes the point-source model's main structural limitation. See
[Project 3](#project-3-a-finite-source-correction-that-actually-fixes-the-depth-error)
below for the headline result, or `docs/paper2_draft.pdf` for the full paper.

Reference: D. Rosenthal, "The theory of moving sources of heat and its application
to metal treatments," *Trans. ASME*, 68, 849-866 (1946).

## What this is (and isn't)

This is a **conduction-mode** analytical model: it assumes the laser is a point
source moving at constant velocity over a semi-infinite solid, and that all
absorbed energy leaves the source purely by conduction. It has a closed-form
solution, which is what makes it fast enough for quick process-window screening,
but that closed form only exists for *constant* (temperature-independent)
material properties.

It does **not** model:
- Keyhole-mode vaporization or recoil pressure (deep, narrow pools at high power /
  low speed will be underestimated in depth).
- Marangoni convection within the melt pool.
- Temperature-dependent thermal conductivity, density, or specific heat.

Treat its output as a first-pass estimate for comparing process parameters against
each other, not as a substitute for a validated thermal-fluid simulation (e.g.
FVM/FEM with temperature-dependent properties) when precision matters.

**The predicted cross-section is always a perfect semicircle (depth/width ≡
0.5), for any material or process parameters.** This is not an approximation
— at the source's cross-section (x=0), the equations for width and for depth
are literally the same equation in the radial distance R, since
R=√(y²+z²) treats the width and depth directions identically. Real melt
pools are not semicircular (conduction-mode pools run shallower, keyhole-mode
pools run deeper), and this model cannot represent that variation at all —
see the validation section below for measured evidence of this gap.

## Usage

```python
from rosenthal import ProcessParameters, get_material, melt_pool_dimensions

material = get_material("Ti-6Al-4V")
params = ProcessParameters(power=200.0, velocity=0.8, absorptivity=0.4, t0=300.0)

dims = melt_pool_dimensions(params, material)
print(dims)

# {'width': ..., 'depth': ..., 'length': ..., 'length_front': ..., 'length_back': ...}

# all dimensions in metres
```

`ProcessParameters`:

| Field | Meaning | Units |
|---|---|---|
| `power` | Nominal laser power | W |
| `velocity` | Scan velocity | m/s |
| `absorptivity` | Fraction of `power` actually absorbed (material/wavelength-dependent; typical L-PBF range 0.3-0.7) | - |
| `t0` | Preheat / build-plate temperature | K |

Preset materials (`rosenthal.MATERIALS`): `Ti-6Al-4V`, `316L`, `AlSi10Mg`, `IN718`.
Properties are temperature-averaged values from Mills (2002), *Recommended Values
of Thermophysical Properties for Selected Commercial Alloys* — see
`rosenthal/materials.py` for the exact numbers and per-alloy source note.

You can also evaluate the full temperature field directly:

```python
from rosenthal import temperature

T = temperature(x=-0.0002, y=0.0, z=0.0, params=params, material=material)
```

## `length` is a qualitative output, not a precise one

Exactly on the trailing centerline behind the source, the Rosenthal solution's
exponential decay term degenerates to 1 (see `melt_pool_dimensions` docstring for
why), so predicted temperature there falls off only as 1/R. This makes `length`
(and `length_back` specifically) substantially larger than real single-track
measurements, which use a distributed beam rather than an idealized point. Treat
`width` and `depth` as the trustworthy outputs of this model; use `length` only
for relative comparisons between parameter sets, not as an absolute prediction.

## Absorptivity is the dominant tuning uncertainty (but not a cure-all)

Everything else in this model is a material constant or a process parameter you
set directly. Absorptivity is the one input you cannot read off a datasheet — it
depends on powder morphology, layer thickness, wavelength, and angle of incidence.
If your predicted melt pool doesn't match an experimental single-track measurement,
absorptivity is the first parameter to check.

It is not, however, always enough. See the validation section below: for three of
four published test cases, no absorptivity value up to 500% closes the gap between
predicted and measured dimensions, because the point-source assumption itself
breaks down once predicted pool size approaches the real laser spot diameter.

File: rosenthal/data/pramod2023_in718_melting_modes.csv
sl_no,laser_power_w,scan_speed_mm_s,melt_pool_depth_mm,melt_pool_length_mm,melt_pool_width_mm,depth_width_ratio,length_width_ratio
1,250,1225,0.075,0.627,0.122,0.61475,5.139344
2,285,1225,0.087,0.697,0.131,0.66412,5.320611
3,250,1050,0.088,0.624,0.133,0.66165,4.691729
4,250,1000,0.091,0.623,0.137,0.66423,4.547445
5,300,1225,0.092,0.725,0.134,0.68657,5.410448
6,250,980,0.093,0.622,0.138,0.67391,4.507246
7,285,1050,0.1,0.689,0.141,0.70922,4.886525
8,250,875,0.103,0.619,0.146,0.70548,4.239726
9,285,1000,0.105,0.687,0.144,0.72917,4.770833
10,300,1050,0.106,0.717,0.144,0.73611,4.979167
11,250,840,0.107,0.614,0.148,0.72297,4.148649
12,285,980,0.107,0.687,0.146,0.73288,4.705479
13,350,1225,0.107,0.813,0.143,0.74825,5.685315
14,250,820,0.109,0.613,0.15,0.72667,4.086667
15,300,1000,0.11,0.713,0.147,0.7483,4.85034
16,250,800,0.111,0.613,0.152,0.73026,4.032895
17,300,980,0.112,0.71,0.149,0.75168,4.765101
18,285,875,0.117,0.679,0.154,0.75974,4.409091
19,285,840,0.121,0.679,0.157,0.7707,4.324841
20,350,1050,0.122,0.8,0.153,0.79739,5.228758
21,300,875,0.123,0.707,0.157,0.78344,4.503185
22,285,820,0.124,0.677,0.159,0.77987,4.257862
23,250,700,0.125,0.61,0.163,0.76687,3.742331
24,285,800,0.126,0.675,0.161,0.78261,4.192547
25,350,1000,0.127,0.798,0.157,0.80892,5.082803
26,300,840,0.128,0.703,0.16,0.8,4.39375
27,250,670,0.129,0.608,0.166,0.77711,3.662651
28,350,980,0.129,0.797,0.159,0.81132,5.012579
29,300,820,0.13,0.703,0.162,0.80247,4.339506
30,300,800,0.133,0.701,0.164,0.81098,4.27439
31,250,600,0.141,0.605,0.174,0.81034,3.477011
32,285,700,0.141,0.669,0.171,0.82456,3.912281
33,350,875,0.142,0.788,0.167,0.8503,4.718563
34,250,585,0.144,0.604,0.176,0.81818,3.431818
35,285,670,0.146,0.668,0.174,0.83908,3.83908
36,250,570,0.147,0.603,0.178,0.82584,3.38764
37,350,840,0.147,0.784,0.17,0.86471,4.611765
38,300,700,0.148,0.694,0.174,0.85057,3.988506
39,350,820,0.15,0.783,0.172,0.87209,4.552326
40,350,800,0.153,0.78,0.173,0.88439,4.508671
41,300,670,0.154,0.692,0.177,0.87006,3.909605
42,285,600,0.16,0.661,0.182,0.87912,3.631868
43,250,500,0.162,0.6,0.189,0.85714,3.174603
44,285,585,0.163,0.661,0.185,0.88108,3.572973
45,285,570,0.167,0.66,0.187,0.89305,3.529412
46,300,600,0.169,0.686,0.186,0.9086,3.688172
47,350,700,0.17,0.77,0.183,0.92896,4.20765
48,300,585,0.172,0.686,0.188,0.91489,3.648936
49,300,570,0.175,0.684,0.19,0.92105,3.6
50,350,670,0.177,0.768,0.187,0.94652,4.106952
51,285,500,0.184,0.655,0.198,0.92929,3.308081
52,300,500,0.192,0.678,0.202,0.9505,3.356436
53,350,600,0.193,0.761,0.196,0.98469,3.882653
54,350,585,0.196,0.76,0.199,0.98492,3.819095
55,350,570,0.2,0.758,0.201,0.99502,3.771144
56,350,500,0.217,0.748,0.212,1.02358,3.528302
